Repository: Shlok-Joseph-Paul/cQD-Detector-Compiler-and-Verifier

# Photodiode Atlas

A curated, searchable map of reported colloidal quantum-dot (CQD) and
metal-halide perovskite photodetector performance across photodiodes,
photoconductors, phototransistors, materials, wavelengths, architectures, and
measurement methods.

The atlas plots **one point per reported measurement**, with wavelength on the
x-axis and specific detectivity, D<sup>*</sup>, on a logarithmic y-axis. The same
records appear in a searchable, sortable table and on measurement-detail and
paper-, measurement-, and material-summary pages. Filters stay synchronized
across the map and table, and the filtered records can be downloaded as a
versioned CSV.

> **Demonstration-data warning:** the initial repository may contain a small
> synthetic dataset solely to exercise the interface. Every such row is labeled
> **“Demonstration data—not a literature record.”** Synthetic titles, values,
> and identifiers are not scientific citations and must not be treated as
> published results. Green, unverified, and amber statuses on these rows are
> interface fixtures
> that exercise the documented rule engine; they do not assign scientific
> status to synthetic measurements.

## Scientific scope

The atlas includes experimental CQD and metal-halide perovskite photodiodes,
photoconductors, and phototransistors. Its primary records pair a reported
specific detectivity in Jones with an identifiable wavelength. A conservative
performance-only record may instead preserve securely attributable
responsivity, EQE, temporal response, bandwidth, or linearity when D* is not
reported for that operating point. Peer-reviewed papers and clearly labeled
preprints are supported. Detector class is stored per device;
the combined view is available, but class-specific filtering is recommended
for benchmarking because gain and normalization assumptions can differ.

The atlas excludes:

- bolometers and other thermal detectors;
- focal-plane-array reports without an extractable supported-device measurement;
- epitaxial quantum-dot detectors;
- theoretical devices without an experimental supported photodetector; and
- literature-comparison values attributed to another paper. A value belongs to
  a record for its original source.

Photoconductive and transistor detectors are retained as separate classes
because their gain, speed, noise, geometry, and bandwidth behavior can make D*
fundamentally different from junction-photodiode measurements. Detector class
alone never determines the green, unverified, or amber status. See the in-site
[Methodology](./app/methodology/page.tsx) page for the complete inclusion,
comparison, noise, missing-data, and flag policies.

## Data model and interpretation

The normalized model separates three linked entities:

```text
Paper 1 ──► many Devices 1 ──► many Measurements
```

- **Paper** holds the original bibliographic source.
- **Device** holds detector class, technology family, absorber material,
  composition, architecture, stack, active area, and evidence-linked
  ligand-exchange method.
- **Measurement** holds either one D<sup>_</sup> value and its operating/noise
  provenance or a performance-only set of non-D_ metrics with metric-specific
  conditions and provenance.

A paper may therefore produce several points on the atlas. The central unit is
the measurement—not a paper, a champion value selected by the atlas, or an
average across devices.

Green, unverified, and amber public statuses apply only to rows with D*, with
precedence amber → unverified → green. Performance-only rows have no D* evidence
status. Amber does **not** mean a result is incorrect. It is
required for a shot-noise approximation, a Johnson-noise-only
approximation, a lock-in amplifier used as the sole noise-acquisition method,
or noise acquired by a source measure unit. A curator may also apply amber when an unreported D* noise basis materially

# Perovskite trio source notes

Approved for publication on September 22, 2026. The atlas includes three papers, seventeen device variants and thirteen provisional measurement rows from Shen 2017, Li 2019 and Shen 2016. All thirteen rows remain `pending_review`, as approved, and are excluded from performance comparisons until scientific questions are resolved.

The twelve timing candidates in `measurements.wavelength-held.csv` lack a securely assigned primary wavelength. Their values, definitions, limitations and source locations are published in the corresponding device notes. They are preserved here as structured source evidence, not valid canonical measurement rows. A missing wavelength must not be replaced by an assumed excitation source, band edge or unrelated spectral peak.

`held-candidates.json` preserves the Shen 2017 detectivity lower bound and other limitations. The bound is also visible in the paper notes. It is not represented as an equality D* point. None of these source notes is an independent scientific validation of the published claims.

File: data/curation/perovskite-trio-2026-09-22/held-candidates.json
[
  {
    "paper_id": "shen-2017-perovskite-polymer",
    "device_id": "shen-2017-perovskite-polymer-spectral",
    "metric": "detectivity_jones",
    "relation": "greater_than",
    "value": 100000000000.0,
    "wavelength_nm": 900,
    "wavelength_qualifier": "about",
    "bias_v": -0.1,
    "noise_method": "measured_noise",
    "noise_instruments": "spectrum_analyzer",
    "noise_instrument_details": "FFT signal analyzer and current preamplifier; models unspecified. Noise reported 3.48e-13 A Hz^-1/2.",
    "source_location": "c6mh00508j.pdf p. 3 text; p. 4 Figure 2b",
    "extraction_method": "directly_reported",
    "reason_held": "Numeric atlas D* field does not support a lower-bound operator. Figure near 900 nm is around 1e11 and varies across NIR peak; preserve textual bound rather than inventing equality or exact peak wavelength.",
    "frequency_match_status": "not_established",
    "proposed_flag_if_supported": "unverified"
  },
  {
    "paper_id": "shen-2017-perovskite-polymer",
    "metric": "minimum_detectable_irradiance",
    "value": 1.05e-11,
    "units": "W/cm2",
    "wavelength_nm": 890,
    "frequency_hz": 35,
    "source_location": "c6mh00508j.pdf p. 3 text; p. 4 Figure 2c",
    "reason_held": "Reported irradiance threshold is not normalized total-power NEP in W Hz^-1/2. Calculated 5 pW/cm2 value also is not imported as experimental D*."
  },
  {
    "paper_id": "li-2019-perovskite-swnt",
    "metric": "linear_dynamic_range",
    "source_location": "an9b00911 (1).pdf p. 5 Eq. 3",
    "extraction_method": "ambiguous",
    "reason_held": "Equation 20log(Pupper/Plower) given, but no secure linear-range endpoints or numerical LDR. Do not infer LDR from full nonlinear intensity sweep."
  },
  {
    "paper_id": "li-2019-perovskite-swnt",
    "metric": "control_and_bias_variants",
    "source_location": "Main article references SI Figures S4-S8",
    "reason_held": "Pristine perovskite control, concentration variants and -0.5 V detectivity require unavailable SI for condition-resolved values."
  },
  {
    "paper_id": "shen-2017-perovskite-polymer",
    "metric": "additional_graphical_controls",
    "source_location": "Figures 2a and 3d",
    "reason_held": "Additional BHJ-ratio EQE and area-dependent visible-response points remain graphical; intermediate areas and values lack secure textual pairing. Pure-polymer controls excluded from current CQD/perovskite scope."
  },
  {
    "paper_id": "shen-2016-mapbi3-ultrafast",
    "metric": "excluded_model_and_application_values",
    "source_location": "pp. 3-6; Figures 3-5; SI references",
    "reason_held": "Calculated 0.65 ns and transit/RC models are not experimental response times. TRPL material lifetimes are sample lifetimes, not detector response. Temperature/intensity/bias curves lacking secure numeric point assignments are not guessed."
  }
]
