Repository: Shlok-Joseph-Paul/cQD-Detector-Compiler-and-Verifier

# Photodiode Atlas

A curated, searchable map of reported colloidal quantum-dot (CQD) and
metal-halide perovskite photodetector performance across photodiodes,
photoconductors, phototransistors, materials, wavelengths, architectures, and
measurement methods.

The atlas plots **one point per reported measurement**, with wavelength on the
x-axis and specific detectivity, D<sup>*</sup>, on a logarithmic y-axis. The same
records appear in a searchable, sortable table and on measurement-detail and
paper-, measurement-, and material-summary pages. Filters stay synchronized
across the map and table, and the filtered records can be downloaded as a
versioned CSV.

> **Demonstration-data warning:** the initial repository may contain a small
> synthetic dataset solely to exercise the interface. Every such row is labeled
> **“Demonstration data—not a literature record.”** Synthetic titles, values,
> and identifiers are not scientific citations and must not be treated as
> published results. Green, unverified, and amber statuses on these rows are
> interface fixtures
> that exercise the documented rule engine; they do not assign scientific
> status to synthetic measurements.

## Scientific scope

The atlas includes experimental CQD and metal-halide perovskite photodiodes,
photoconductors, and phototransistors. Its primary records pair a reported
specific detectivity in Jones with an identifiable wavelength. A conservative
performance-only record may instead preserve securely attributable
responsivity, EQE, temporal response, bandwidth, or linearity when D* is not
reported for that operating point. Peer-reviewed papers and clearly labeled
preprints are supported. Detector class is stored per device;
the combined view is available, but class-specific filtering is recommended
for benchmarking because gain and normalization assumptions can differ.

The atlas excludes:

- bolometers and other thermal detectors;
- focal-plane-array reports without an extractable supported-device measurement;
- epitaxial quantum-dot detectors;
- theoretical devices without an experimental supported photodetector; and
- literature-comparison values attributed to another paper. A value belongs to
  a record for its original source.

Photoconductive and transistor detectors are retained as separate classes
because their gain, speed, noise, geometry, and bandwidth behavior can make D*
fundamentally different from junction-photodiode measurements. Detector class
alone never determines the green, unverified, or amber status. See the in-site
[Methodology](./app/methodology/page.tsx) page for the complete inclusion,
comparison, noise, missing-data, and flag policies.

## Data model and interpretation

The normalized model separates three linked entities:

```text
Paper 1 ──► many Devices 1 ──► many Measurements
```

- **Paper** holds the original bibliographic source.
- **Device** holds detector class, technology family, absorber material,
  composition, architecture, stack, active area, and evidence-linked
  ligand-exchange method.
- **Measurement** holds either one D<sup>_</sup> value and its operating/noise
  provenance or a performance-only set of non-D_ metrics with metric-specific
  conditions and provenance.

A paper may therefore produce several points on the atlas. The central unit is
the measurement—not a paper, a champion value selected by the atlas, or an
average across devices.

Green, unverified, and amber public statuses apply only to rows with D*, with
precedence amber → unverified → green. Performance-only rows have no D* evidence
status. Amber does **not** mean a result is incorrect. It is
required for a shot-noise approximation, a Johnson-noise-only
approximation, a lock-in amplifier used as the sole noise-acquisition method,
or noise acquired by a source measure unit. A curator may also apply amber when an unreported D* noise basis materially
limits interpretation at a critical operating point, or when reported D* is
substantially above a plausible BLIP limit. These judgments are never inferred
from a blank field; the BLIP comparison is made only when straightforward, and the
atlas does not calculate BLIP limits automatically. When measured- or
unspecified-noise D* includes responsivity/EQE but the signal/noise frequency
match cannot be established, the record is unverified rather than amber. Every
amber record must contain at least one machine-readable reason and a
human-readable explanation.

The atlas reproduces published claims as documented. It does not independently
repeat experiments, endorse reported values, calculate theoretical limits, or
perform automated physics-consistency checks.

Published measurements also carry an independent curation status. `reviewed`
means the Paper → Device → Measurement assignment has been confirmed by a human
curator. `pending_review` means the primary-source value is sufficiently
documented to remain visible, but a named interpretation or assignment question
is unresolved.

File: data/measurements.csv
measurement_id,device_id,wavelength_nm,detectivity_jones,responsivity_a_w,eqe_percent,temperature_k,bias_v,measurement_frequency_hz,response_time_s,bandwidth_hz,noise_method,detectivity_extraction_method,source_location,curator_status,flag,amber_reasons,amber_explanation,curator_notes,date_added,date_updated
wang-2025-m1,wang-2025-ag2te-device,1450,1.1e11,0.25,,,,1,,,measured_noise,graphically_extracted,"PDF pp. 4-5, Figure 4c",reviewed,green,,,Approximate values read near the SWIR maximum of the champion-device curves.,2026-07-19,2026-07-19
vafaie-2021-m1,vafaie-2021-pbs-device,1550,8e11,1,80,,0,500000,,,measured_noise,directly_reported,"PDF pp. 7-8, Figure 4B and caption; p. 11 noise methods",reviewed,green,,,The 10 ns speed result was measured separately at 850 nm and is not transferred to this row.,2026-07-19,2026-07-19
paul-2025-m1,paul-2025-ag2se-device,1200,6.5e10,0.07,7.4,,0,140,,,measured_noise,directly_reported,"PDF pp. 7-8, Figure 4e-f and accompanying text",reviewed,green,,,The 18 kHz bandwidth and rise/fall times were measured under separate 970 nm conditions and are not transferred to this row.,2026-07-19,2026-07-19
molnas-2024-m1,molnas-2024-pbs-ase-device,980,2.5e11,,,295,,,,,measured_noise,directly_reported,"PDF p. 4, Figure 2c; pp. 6-7 methods",reviewed,green,,,Detectivity is reported at 10 V/µm with stabilized noise above 1 kHz; no applied voltage or single exact measurement frequency is provided.,2026-07-19,2026-07-19
liu-2022-m1,liu-2022-pbs-device,1000,1.5e11,,,,-0.5,,,,measured_noise,directly_reported,"PDF p. 4; Supplementary Figure 6f-i referenced in text",reviewed,green,,,Measured room-temperature D* under reverse bias; numerical temperature and exact D* frequency are not stated.,2026-07-19,2026-07-19
liu-2022-m2,liu-2022-pbs-device,1000,2.1e12,,,,0,,,,measured_noise,directly_reported,"PDF p. 4; Supplementary Figure 6f-i referenced in text",reviewed,green,,,Measured room-temperature D* in the self-powered state; numerical temperature and exact D* frequency are not stated.,2026-07-19,2026-07-19
shin-2024-m1,shin-2024-inas-device,940,3.1e11,,,,-1,,,,shot_noise_approximation,directly_reported,"PDF p. 5, Figure 4b and accompanying text; p. 6 characterization methods",reviewed,amber,shot_noise_approximation,Detectivity was calculated assuming that shot noise from the dark current dominates the total device noise.,Measured noise at 10 Hz was reported to saturate at the shot-noise limit but the published D* explicitly uses the shot-noise formula.,2026-07-19,2026-07-19
yang-2022-m1,yang-2022-hgte-device,1550,3.9e11,0.38,,295,0,500,,,measured_noise,directly_reported,"PDF p. 5, Figure 4f and accompanying text; p. 6 conclusion",reviewed,green,,,D* uses the measured noise current at 500 Hz and a 1 Hz noise-equivalent bandwidth.,2026-07-19,2026-07-19
wang-2024-m1,wang-2024-hgte-device,1700,3.4e11,0.62,44,300,0,500,,,measured_noise,directly_reported,"PDF p. 5, Figure 3d-f and accompanying text",reviewed,green,,,Peak broadband D* and responsivity near the 1700 nm excitonic response.,2026-07-19,2026-07-19
rastogi-2022-m1,rastogi-2022-hgte-device,1550,9e10,0.8,,300,0,1000,,,unspecified,directly_reported,"PDF pp. 6-7, Figure 5a and accompanying text",reviewed,green,,,Room-temperature result; the main article does not specify the underlying noise-acquisition method.,2026-07-19,2026-07-19
rastogi-2022-m2,rastogi-2022-hgte-device,1550,9e11,,,200,0,1000,,,unspecified,directly_reported,"PDF pp. 6-7, Figure 5a and accompanying text",reviewed,green,,,Cooled result; the main article does not specify the underlying noise-acquisition method.,2026-07-19,2026-07-19
paul-2025-hgte-m1,paul-2025-hgte-device,1800,2.9e11,0.0365,,300,0,,,,measured_noise,directly_reported,"PDF p. 5 noise methods; pp. 7-8, Figure 5c and accompanying text",reviewed,green,,,The methods use noise at 25 Hz while the result paragraph states 140 Hz; frequency is left blank rather than choosing between the conflicting statements.,2026-07-19,2026-07-19
yu-2024-hgte-me4pacz-m1,yu-2024-hgte-me4pacz-device,1715,2.1e12,0.76,54.59,,0,500,7.91e-6,1,measured_noise,directly_reported,"PDF pp. 4-6, Figure 4c-f and accompanying text",reviewed,green,,,"Room-temperature peak result; fall time is 6.35 µs, and numerical temperature and active area are not stated.",2026-07-19,2026-07-19
yu-2024-hgte-bare-m1,yu-2024-hgte-bare-device,1715,6.8e11,0.60,43.75,,0,500,9.23e-6,1,measured_noise,directly_reported,"PDF pp. 4-6, Figure 4c-f and accompanying text",reviewed,green,,,"Room-temperature peak result; fall time is 65.71 µs, and numerical temperature and active area are not stated.",2026-07-19,2026-07-19
wang-2023-pbs-oxidized-m1,wang-2023-pbs-oxidized-device,1250,6.8e12,,,,0,45000,0.73e-6,1,measured_noise,directly_reported,"PDF pp. 6-7, Figure 5c-e and accompanying text; PDF p. 7 experimental section",reviewed,green,,,D* is stated at the absorbing-layer first exciton peak; the experimental section identifies that peak as approximately 1250 nm.,2026-07-19,2026-07-19
wang-2023-pbs-control-m1,wang-2023-pbs-control-device,1250,2.0e12,,,,0,39000,0.99e-6,1,measured_noise,directly_reported,"PDF pp. 6-7, Figure 5c-e and accompanying text; PDF p. 7 experimental section",reviewed,green,,,D* is stated at the absorbing-layer first exciton peak; the experimental section identifies that peak as approximately 1250 nm.,2026-07-19,2026-07-19
